Repository: kushal-script/ayas

# Ayas · अयस्

*Every surface, seen true.*

**On-device visual QC for steel and metal surfaces.**

Raspberry Pi 5 · 5-frame LED burst with a quality gate · YOLOv8n · rules informed by EN 10163-2 / ISO 7788 · Llama 3.2 1B via ExecuTorch on the Arm CPU. **Built with Llama.**

This is an entry to the Arm **Bharat AI-SoC Challenge 2026-27**, PS5 Manufacturing (real-time surface-defect detection and QC assistant).

**Phase 1** has two parts:
- a **Blender digital-twin proof of concept** of a capture method that is robust to lighting;
- the **full pipeline running on the Pi**, with twin captures as the camera.

Real-camera validation is Phase 2.

## What it does

1. **Capture.** There are two device modes:
   - the product is a **clip-on hood with a low-angle LED ring**;
   - **open handheld** with two LED pods.

   Each capture is a **5-frame raw burst** of lit and LEDs-off frames. From it the device:
   - subtracts the ambient light;
   - removes glare;
   - runs a **quality gate** that answers PASS / PASS_FLAGGED / **RETAKE**, so it asks again instead of guessing.
2. **Detect.** The plate is rectified to a 0.08 mm/px grid and cut into 640 px tiles. **YOLOv8n** finds 6 classes: scratch, dent, pit, corrosion, crack and stain. It runs on the **Hailo-10H** (AI HAT+ 2, `models/v8n_burst.hef`, 47 ms per plate), or in ONNX Runtime on the Cortex-A76 without the HAT.
3. **Judge.** A rules engine (`configs/spec_steel.yaml`) sets severity and the verdict: PASS / CLEAN_AND_REINSPECT / REWORK / HOLD_FOR_QA / REJECT.
   - The thresholds are illustrative, informed by EN 10163-2 / ISO 7788, ISO 8501 and IS 2062.
   - Confidence is not severity: a detection below 0.5 means HOLD_FOR_QA. A low-confidence crack keeps REJECT only when the inspection's second burst confirms it; otherwise it is held.
   - Open mode never certifies: PASS and CLEAN_AND_REINSPECT become HOLD_FOR_QA until the hood is fitted.
4. **Record.** Each inspection gives one JSON record (`ayas.inspection/3.0`), a row in the SQLite log and an overlay image.
5. **Advise.** **Llama 3.2 1B Instruct via ExecuTorch** on the CPU works from the JSON record. The rules engine writes the verdict, the measurements and the steps. Llama adds the likely cause and prevention, and answers the operator's follow-up questions.
   - It never changes the verdict.
   - If it is unavailable, a labelled template answers instead.

6. **Measure in 3D (on demand).** The **3D** button rebuilds the surface of each dent, pit and scratch from the burst's left and right LED frames (`app/surface3d.py`). A physics-informed height field is fitted per defect (`physics/depth_pinn.py`), in parallel worker processes. The screen shows a rotatable height map with the depth and its uncertainty. It is a measurement aid; the verdict never depends on it.
   - Twin dent plate, under the hood in dark room, window and direct sun: the 0.331 mm dent reads 0.30–0.34 mm and the 0.168 mm dent 0.15–0.16 mm; a 0.31 mm gouge reads 0.36 mm. Pits read shallow and are shown as indicative.
   - On the Pi: about 15 s for a plate with 5 relief defects, with the first surface on screen after about 8 s (it was 55 s before the speed-up).

Vision (Pipeline A) and Llama (Pipeline B) are **separate pipelines** that exchange only the JSON record.

## Results so far (digital twin)

15 unseen test plates, 7 lighting set-ups from a dark room to direct sun (~45,000 lux), open and hood, two capture methods: 840 captures in all (`reports/lighting_matrix.md`).

| Method | Device | Wrong, no warning | Unsafe | Retakes | F1 |
|---|---|---|---|---|---|
| New (burst) | **hood (product)** | **2 / 210** | **0** | 0 / 210 | 0.83–0.85 |
| New (burst) | open | 12 / 210 | 2 | 142 / 210 | 0.72–0.89 |
| Old (one frame) | hood | 14 / 210 | 0 | no gate | 0.91–0.92 |
| Old (one frame) | open | 16 / 210 | 0 | no gate | 0.80–0.91 |

**With the hood:**
- Lighting changed nothing beyond sensor noise, in every condition including direct sun. But in the twin the seated hood blocks ambient light by construction, so this tests repeatability; real-world light leakage is untested.
- The 2 wrong verdicts are a single low-confidence phantom "crack" at a plate edge. It gave REJECT where the truth was HOLD_FOR_QA: stricter than the truth, not unsafe.
- Verified cause: the model weakly scores unlabelled mill-scale texture at the plate edge as a crack (0.12–0.32 in every hood capture of that plate, including the dark room), and sensor noise sometimes lifts it over the 0.25 threshold.
- The pre-registered criterion allows **0** such errors, so the strict result is **FAIL by 2 captures**. Adopted fix (22 Nov): two-burst confirmation. A low-confidence detection the second burst does not confirm causes at most HOLD_FOR_QA; it still needs confirming on fresh plates.

**Without the hood:**
- The gate refuses most bright scenes.
- Defects on dark mill scale were missed, twice unsafely.

File: docs/research/2026-11-14_steel_datasets.md
# Public steel/metal surface-defect datasets (bbox), licences, nano-YOLO baselines, transfer evidence, and a 4-6 class set the team can make and photograph on mild-steel / stainless / aluminium plates at about 0.064 mm/px under varying lighting

(Research, 14 Nov 2026. Every finding carries its source; UNVERIFIED and (calc) are marked.)

## Summary

DECISION: use 5 detector classes: scratch, dent, pit, corrosion, stain (stain covers oil, dried water and fingerprints). Leave crack out of the Phase-1 detector. In public data it is the weakest class: NEU crazing scores 47-56 AP50 with nano YOLOs. A real tight crack is also narrower than a pixel at 0.064 mm/px. Add hacksaw slits or penetrant indications as an optional 6th class only if the physical samples already exist.
PUBLIC DATA: no public set matches bare plates photographed handheld. NEU-DET, GC10-DET, Severstal and X-SDD are all grayscale images from steel strip lines (line-scan or production-line cameras) with mill-scale texture. Use them only for pretraining and an ablation, with this class mapping: NEU scratches -> scratch; NEU pitted_surface + GC10 rolled_pit -> pit; GC10 oil_spot + water_spot -> stain. Drop all other classes, and drop any image that contains them. No steel-strip set has dents or rust. The closest optical match is the painted sheet-metal set (dent and scratch, 0.05 mm/px, CC BY-SA 4.0). CC BY 4.0 Roboflow sets add dent, pit, rust and smudge, but their image counts are UNVERIFIED. The team's own captures have to carry both training and testing.
LICENCES: neither NEU-DET nor GC10-DET states a licence; each only asks for a citation. Roboflow re-uploads tagged CC BY 4.0, MIT or Public Domain cannot grant more rights than the original. KSDD, KSDD2, MVTec AD and MVTec AD 2 are CC BY-NC-SA 4.0, so use them for evaluation only. Severstal's Kaggle terms could not be read (UNVERIFIED), so skip it; it is segmentation-only and its 4 classes have no names. The Fraunhofer aluminium-plate set (dent, scratch, water stain, fingerprint) is the closest material match, but it has no licence: email the authors before using it. Never commit third-party images to the repo; ship download scripts and a DATA_LICENSES.md instead.
BASELINES TO QUOTE: on NEU-DET, YOLOv5n reaches 76.0 mAP50 (scratches 91.4, pitted 82.7, crazing 40.1). YOLOv8n reaches 73.6 (scratches 89.1, pitted 81.8, crazing 47.6; from a preprint). YOLO11n reaches 78.3 ± 1.1 over 5 seeds. On GC10-DET, YOLOv8n reaches 73.25 (water_spot 87.7, oil_spot 47.7, crease 32.6). NEU-DET has no official split, so numbers differ between papers. Publish your own split and seed.
TRANSFER: no controlled numbers were found for moving from lab steel datasets to handheld photos; this is a gap the team should measure itself. The evidence that does exist points one way. ImageNet-to-steel has a 'significant domain gap', and in-domain pretraining adds up to 10 mAP50. Synthetic-only training scores below real-only (F1px 36.8 vs 47.0), but synthetic pretraining plus a real fine-tune beats real-only (50.3). In MVTec AD 2, lighting shifts keep state-of-the-art methods below 60% AU-PRO.
LIGHTING ('works irrespective of lighting'): build this into the data and the report. Lock exposure, gain and white balance. Capture every defect under a matrix: LED state (both pods / left / right / off) x ambient (dark / room light / daylight / side lamp). Train on the LED-on minus LED-off difference frames. Report precision and recall for each lighting condition, and claim robustness only within the lighting conditions actually tested.
RESOLUTION (calc): YOLO at 640 px on the full 4056 px frame gives 0.40 mm/px, so a 0.3 mm scratch is under 1 px and disappears. Crop to the plate and tile at 0.064-0.08 mm/px: at 0.08 mm/px a 100 mm plate is 1250 px, i.e. 2 x 2 tiles of 640.
HONEST REPORTING: the primary test set is physical plates held out from training. Split by plate, never by image. Report per-defect P/R/F1 with Wilson 95% confidence intervals at a fixed threshold, plus false positives per clean plate, broken down by lighting. Secondary results: (a) a seeded NEU-DET test split, for comparability only and labelled as a different domain; (b) a public-data-only model run on your own test set, to show the domain gap. Aim for at least 20-30 test defects per class: 27/30 detected gives a 74-97% interval (calc).

## Findings

- NEU surface defect database: hot-rolled steel strip, 6 classes (rolled-in scale, patches, crazing, pitted surface, inclusion, scratches), 1,800 grayscale images, 300 per class, 200x200 px. NEU-DET is the version that carries a class and bounding box for each defect. Official downloads are on Google Drive and Baidu Pan (NEU-DET Baidu code pmqx). The page states no licence and only asks users to cite three listed papers (Song & Yan 2013 Appl. Surf. Sci.; He et al. 2020 IEEE TIM; Bao et al. 2021 IEEE TIM). The imaging setup is not described. (https://faculty.neu.edu.cn/songkechen/zh_CN/zhym/263269/list/index.htm)
- The NEU-DET annotation file format (commonly reported as Pascal VOC XML) is not stated on the official page: UNVERIFIED. (https://faculty.neu.edu.cn/songkechen/zh_CN/zhym/263269/list/index.htm)
- GC10-DET paper (Lv et al., Sensors 2020): 3,570 grayscale images with 10 classes (punching, weld line, crescent gap, water spot, oil spot, silk spot, inclusion, rolled pit, crease, waist folding). Images come from line-array CCD cameras under DC lighting. The article is CC BY 4.0, but no dataset licence is stated. Baseline mAP on GC10-DET: EDDN 0.651, SSD 0.635, Faster R-CNN 0.627, YOLOv2 0.433, YOLOv3 0.388; EDDN reaches 0.724 on NEU-DET. (https://pmc.ncbi.nlm.nih.gov/articles/PMC7146379/)
- The official GC10-DET repo offers only a Baidu Pan download (code cdyt) and names no licence. It says the dataset is 'welcomed' for use and asks for a citation. It also describes the ground truth inconsistently, once as pixel level and once as box level. (https://github.com/lvxiaoming2019/GC10-DET-Metallic-Surface-Defect-Datasets)
- The current GC10-DET release has 2,300 images and 3,563 boxes at 1000x2048 px (HxW). Boxes per class: silk_spot 884, oil_spot 569, welding_line 513, water_spot 354, inclusion 347, punching_hole 329, crescent_gap 265, waist_folding 143, rolled_pit 85, crease 74. Dataset Ninja lists the copy as CC BY 4.0, which conflicts with the original release stating no licence. (https://datasetninja.com/gc10-det)
- Severstal (Kaggle 2019): 18,074 images (12,568 train / 5,506 test; 63% unlabeled), 4 unnamed classes (defect_1 to defect_4), pixel masks, 256x1600 px. Dataset Ninja says the data is owned by PAO Severstal, permits research use, and prohibits joint publishing. (https://datasetninja.com/severstal)
- Severstal images were captured by high-frequency cameras on a flat-sheet production line; the camera, lighting and sampling details are not public. The Kaggle Rules text on use outside the competition could not be retrieved (the page renders in JavaScript), so the restriction is UNVERIFIED. Third-party cards say redistributing the raw data is not permitted (UNVERIFIED). (https://huggingface.co/datasets/Voxel51/severstal_steel_defects)
- KolektorSDD2: 3,335 images (356 defective, 2,979 clean), about 230x630 px, taken in a controlled industrial environment. Defects include scratches, minor spots and surface imperfections. Licence CC BY-NC-SA 4.0; commercial use requires contacting the authors. (https://vicos.si/resources/kolektorsdd2/)
- KolektorSDD: 399 images (52 defective), 500 px wide x 1240-1270 px high, with fine and box annotations. Licence CC BY-NC-SA 4.0. (https://vicos.si/resources/kolektorsdd/)
- X-SDD: 1,360 images of 7 hot-rolled strip defect types. IEEE DataPort lists it as CC BY 4.0, but downloading requires an IEEE DataPort subscription. (https://ieee-dataport.org/documents/x-sdd)
- X-SDD images are 128x128 px and are used as a classification benchmark. No official bounding-box version was found; the Roboflow box versions are third-party (UNVERIFIED). (https://www.ebi.ac.uk/europepmc/webservices/rest/PMC11642679/fullTextXML)
- Magnetic-tile defect dataset: classes Blowhole, Break, Crack, Fray, Uneven and Free (defect-free), with pixel-level labels. No licence is stated; the repo says use is 'welcomed'. It is ceramic ferrite, not metal plate. (https://github.com/abin24/Magnetic-tile-defect-datasets.)
- Magnetic tile has 1,344 images, 392 of them defective. (https://arxiv.org/pdf/2402.02797)
- MVTec AD is CC BY-NC-SA 4.0 and MVTec states commercial use is not allowed. It has 5,354 images in 15 categories. The metal-related categories are the objects metal_nut and screw, plus the grid texture. Annotations are pixel-precise anomaly masks, not plate-surface boxes. (https://www.mvtec.com/company/research/datasets/mvtec-ad)
- MVTec AD has 5,354 images (3,629 train, 1,725 test): 5 texture categories (carpet, grid, leather, tile, wood) and 10 object categories, including metal_nut and screw. (https://openaccess.thecvf.com/content_CVPR_2019/papers/Bergmann_MVTec_AD_--_A_Comprehensive_Real-World_Dataset_for_Unsupervised_Anomaly_CVPR_2019_paper.pdf)
- MVTec AD 2: more than 8,000 images, licensed CC BY-NC-SA 4.0. Its test sets include changes in lighting conditions to model real-world distribution shift, and state-of-the-art methods stay below 60% average AU-PRO. The anomalib loader includes a 'sheet_metal' category. (https://arxiv.org/abs/2503.21622)
- One MVTec AD 2 private test set mixes seen and unseen lighting conditions, without public ground truth. (https://anomalib.readthedocs.io/en/stable/markdown/guides/reference/data/datamodules/image/mvtecad2.html)
- Tianchi / Guangdong aluminium-profile competition data covers coated aluminium extrusions. It has 10 classes (Non-Conductive, Scratch, Corner Leak, Orange Peel, Leakage, Jet, Paint Bubble, Crater, Parti-color, Dirty Point) with bounding boxes. Images are stated as 2560x1920 px (the paper is internally inconsistent: it also says 2560x1280). The study used 3,005 defect images and states no data licence. (https://pmc.ncbi.nlm.nih.gov/articles/PMC6566656)
- The Tianchi aluminium set is reported as 4,356 images (including 1,351 normal) in 10 classes. Taken from a search snippet of the paper; not opened: UNVERIFIED. (https://arxiv.org/pdf/2108.04456)
- Tianchi says each dataset's own licence governs its use. No licence was found for the aluminium-profile set: UNVERIFIED, so treat it as restricted. (https://tianchi.aliyun.com/specials/promotion/license)
- Painted sheet metal defect dataset: 621 images (571 defective, 50 good). Classes: scratch, elevation, dent, small defects, damaged protective layer. Captured with an IDS UI-1480SE area camera (2560x1920 grayscale, 16 mm lens, 128x96 mm field of view) at 0.05 mm/px under dark-field light from two bar lights. Licence CC BY-SA 4.0, DOI 10.23729/14e441c6-83b7-45cb-bb4e-8538dd8450e8. Its optics are the closest public match to the team's 0.064 mm/px. The annotation format is not stated on the page. (https://research.fi/en/results/dataset/bcb8da0d-b02b-4b42-99f9-a3db66e0b5be)
- Fraunhofer ITWM 'Aluminum Plates Dual Dataset' (2024, DOI 10.24406/fordatis/361): real plates (clean and defective) plus synthetic subsets with lighting variants (90deg light, big light, water stains). No licence is given; the page says content is copyright-protected unless stated otherwise. The readme on the same handle titles it 'Steel Plates Dual Dataset' and lists the classes Bump, Dent, Fingerprint, Scratch, Sticker, Waterstain (inconsistent title). (https://fordatis.fraunhofer.de/handle/fordatis/412)
- Sequential PatchCore (ECCVW 2024) real data: 18 aluminium plates (10x12 cm), 2448x2050 px images, a camera inside a ring light on a robot arm. Defects: bump, dent, scratch; impurities: water stain, fingerprint, sticker. Pixel F1 by training data: real-only 47.0; synthetic-only 36.8; synthetic then fine-tuned on real 50.3. Synthetic data helps as pretraining, not as a replacement for real data. (https://arxiv.org/html/2501.09579v1)
- Roboflow 'industrial defects detection' (dank1ng): CC BY 4.0, 5 classes (dent, pit, rust-spot, scratch, smudge). Image count and image source are UNVERIFIED because Roboflow pages return HTTP 403 to automated fetches. (https://universe.roboflow.com/dank1ng/industrial-defects-detection)
- Roboflow steel-corrosion sets listed as CC BY 4.0 include university-of-tebessa 'corrosion' and thyssenkrupp 'Corrosion2', both with classes Fair, Poor and Severe steel corrosion. Counts are UNVERIFIED (seen only in search snippets). (https://universe.roboflow.com/thyssenkrupp/corrosion2)
- NEU-DET re-uploads on Roboflow carry inconsistent licences: CC BY 4.0 (Telkom University), MIT, and Public Domain (a-fs, 'downloaded from NEU'). The original release states no licence. (https://universe.roboflow.com/a-fs/metallic-surface-defect-detector-hrqf7)
- Creative Commons guidance: never apply a CC licence to a work unless you hold all the permissions needed. A CC label added by a third-party uploader therefore cannot upgrade the NEU or GC10 terms. (https://webarchive.library.unt.edu/dentonfracking/20141030045305mp_/http://wiki.creativecommons.org/FAQ)
- Virginia Tech corrosion condition-state set: 440 bridge-inspection images (396 train / 44 test), 4 condition-state classes, semantic segmentation. No licence was found (UNVERIFIED). Bridge-scale photos are a large domain gap from 100 mm plates. (https://data.lib.vt.edu/articles/dataset/Corrosion_Condition_State_Semantic_Segmentation_Dataset/16624663)
- CarDD (car damage: dent, scratch, crack and 3 more; 4,000 images, 9,000+ instances) has a custom licence. Research use needs prior consent from the PIC Lab, and redistribution is barred. Not usable for a public repo without permission. (https://cardd-ustc.github.io/docs/CarDD_license.pdf)
- NEU-DET mAP50 on a random 8:1:1 split. YOLOv5n: 76.0 overall; crazing 40.1, inclusion 87.3, pitted 82.7, patches 90.4, rolled-in scale 64.0, scratches 91.4. YOLOv5s: 77.3. YOLOv7-tiny: 72.4. YOLOv8s: 74.7. GC10-DET, YOLOv5s: 65.5. (https://www.ebi.ac.uk/europepmc/webservices/rest/PMC11506614/fullTextXML)
- NEU-DET YOLOv8n (80/20 split, 50 epochs): 73.6 mAP50 at 2.1 ms on a Tesla T4. Per class: patches 93.3, scratches 89.1, pitted surface 81.8, inclusion 77.9, rolled-in scale 51.9, crazing 47.6. YOLOv8l reaches only 74.1, so model size is not the bottleneck. The authors find periodic-texture defects (NEU crazing, MVTec grid) are the hardest for box detectors. This is a non-peer-reviewed preprint. (https://arxiv.org/abs/2606.07659)
- NEU-DET YOLO11n (stratified 8:1:1, 1440/180/180, mean of 5 seeds): test mAP50 0.7832 +/- 0.0105. Per class: patches 0.936, pitted 0.865, inclusion 0.855, scratches 0.849, rolled-in scale 0.640, crazing 0.555. This is a model card, not peer-reviewed; licence AGPL-3.0. (https://huggingface.co/hazemaaa/steel-defect-yolo11n)
- YOLOv7-tiny baseline on NEU-DET: 70.9 mAP50 (crazing 37.7, rolled-in scale 53.3, scratches 89.8). On GC10-DET: 70.2 mAP50 at 181.8 FPS. Split 8:1:1; that paper used 2,257 GC10 images. (https://pmc.ncbi.nlm.nih.gov/articles/PMC10909228/)
- GC10-DET YOLOv8n (640 px, seeded 80/10/10, 1,840 training images): test mAP50 73.25. Per class: rolled_pit 99.5 (few examples), crescent_gap 96.78, waist_folding 94.14, punching_hole 90.23, welding_line 89.01, water_spot 87.65, silk_spot 54.39, oil_spot 47.72, inclusion 40.45, crease 32.63. This is a model card, not peer-reviewed. (https://huggingface.co/dronefreak/gc10det-yolov8n)
- AGSSP: ImageNet pretraining has a 'significant domain gap' for metallic surface defects. Anomaly-guided in-domain pretraining on about 120k industrial images improves mAP50 by up to 10% and mAP50:95 by up to 11.4% over ImageNet. Two pixel-labelled sets were released: Casting Billet (1,060 images; includes scratch and longitudinal crack) and Steel Pipe (1,227 images; includes scratch). No licence is stated. (https://clovermini.github.io/AGSSP-Dev)
- No public study was found that measures controlled transfer from NEU-DET or GC10-DET to handheld, field or lab photos of plates (gap; the search is not exhaustive). The nearest hit is a transfer study using GC10-DET as the source domain; it reports only a 1.2% precision gain and says the variability between domains was not eliminated (search snippet: UNVERIFIED). (https://mdpi.com/2227-7390/12/17/2782)
- The team's existing plan already uses a held-out test plate (P5), salt plus vinegar for 24-72 h to make corrosion, defects at least 0.3 mm wide, a 0.08 mm/px analysis grid with tiling, and the classes scratch / dent / pit / crack / corrosion. Earlier notes rate NEU-DET as research-use and GC10-DET's licence as unclear, and recommend download scripts plus DATA_LICENSES.md. (<repo>/docs/Phase1_build_plan.md ; <repo>/docs/research/2026-11-05_specimens_penetrant_data.md)
- ASTM G48 Method A is the ferric chloride pitting test for stainless steels and related alloys. It is an accelerated test, so damage exceeds natural exposure over the same time. A dilute FeCl3 dab is therefore a recognised way to make pits on stainless; the exact concentration and time for 3 mm plate are UNVERIFIED. (https://store.astm.org/g0048-25.html)
- Machine-vision practice: overdriving or strobing the light and shortening the exposure cuts the ambient contribution. In a vendor example, 2x intensity at half the exposure gives about 4x less ambient (vendor claim). (https://www.1stvision.com/machine-vision-solutions/tag/gardasoft)
- Petschnigg et al. (SIGGRAPH 2004) set the precedent for pairing a flash frame with a no-flash (ambient) frame to separate flash light from ambient light. The LED-on minus LED-off difference image rests on light adding linearly. That requires linear (RAW or de-gamma'd) frames, the same exposure for both, no clipping and a still scene (calc/physics, not tested on the team's rig). (https://hhoppe.com/proj/flash/)
- In Picamera2, auto exposure is disabled with AeEnable=False plus a fixed ExposureTime and AnalogueGain, and white balance is fixed with AwbEnable=False plus ColourGains. This comes from secondary docs; check against the official Picamera2 manual. (https://tessl.io/registry/tessl/pypi-picamera2/files/docs/controls.md)
- (calc) From f = 4.74 mm, 1.55 um pixels and a 200 mm object distance: magnification about 0.0243, so 0.064 mm/px. Full field of view about 259 x 194 mm; a 100 mm plate spans about 1,566 px. YOLO at 640 px on the full 4056 px frame gives 0.40 mm/px, so a 0.3 mm scratch is about 0.7 px. On a 640 px plate crop it is 0.156 mm/px (about 1.9 px). At 0.08 mm/px the plate is 1,250 px, i.e. 2 x 2 tiles of 640 px. (calc from the given optics (Raspberry Pi AI Camera f=4.74 mm, 1.55 um pixels, 200 mm working distance))
- (calc) Wilson 95% intervals for per-defect recall: 9/10 detected gives 60-98%; 18/20 gives 70-97%; 27/30 gives 74-97%; 32/35 gives 78-97%. (calc (Wilson score interval, z = 1.96))
- Group-aware splitting assigns whole groups (here, physical plates) to either train or test, so no plate appears on both sides of a split. (https://scikit-learn.org/stable/modules/generated/sklearn.model_selection.GroupShuffleSplit.html)

## Recommendations

- FINAL CLASS SET (5): scratch / dent / pit / corrosion / stain. (1) SCRATCH: a line at least 4x longer than wide and at least 0.3 mm wide. Make with a scriber, needle file and 80/220-grit paper on all three metals. Public support: NEU scratches (300 images; 85-93 AP50 with nano YOLOs), painted sheet-metal scratch (CC BY-SA), Roboflow dank1ng scratch. (2) DENT: a rounded depression about 1.5 mm or wider. Make with the auto centre punch at 3 settings x 1-3 hits, plus hammer-and-punch for big dents. Public support: painted sheet-metal dent/elevation, dank1ng dent. A dent is a shape defect, so it needs the separate left-pod and right-pod frames. (3) PIT: a sharp cavity under about 1.5 mm, alone or in clusters. Make with 0.5-1 mm deep blind holes from a 1-2 mm drill, a light single punch, dilute FeCl3 on stainless (ASTM G48-type chemistry) or salt plus vinegar on aluminium (white pits). Public support: NEU pitted_surface (about 82 AP50), GC10 rolled_pit (only 85 boxes), dank1ng pit. (4) CORROSION: red-brown rust on mild steel, white corrosion product on aluminium. Make with a salt and white-vinegar tissue for 24-72 h, starting today (Sat 14 Nov). Public support is weak: CC BY 4.0 Roboflow steel-corrosion sets (counts UNVERIFIED), dank1ng rust-spot. (5) STAIN (removable contamination): a drop of machine oil, a dried tap-water ring, a fingerprint. Llama's advice for it is 'clean and re-inspect' rather than reject. Public support: GC10 oil_spot (569 boxes) and water_spot (354 boxes), dank1ng smudge. Expect oil stains to be the hard case: 47.7 AP50 on GC10.
- DROP CRACK from the Phase-1 detector: NEU crazing is the worst class in every nano-YOLO baseline (40-56 AP50), and a real tight crack is narrower than a pixel at 0.064 mm/px. If the team already has hacksaw slits or penetrant indications, add them as an optional 6th class 'slit' trained only on own data, and report it separately. If dent and pit are confused in more than about 20% of cases on validation, merge them into one 'dent' class and let the rule engine split them by diameter in mm.
- SEVERITY stays rule-based and in mm, never confidence. Convert pixels to mm with the known 0.064 mm/px (or the 0.08 mm/px warped grid). Inputs: length or diameter, count per plate, and zone (edge band vs centre). Stain is never a reject on its own; corrosion and pit severity rise with area or count.
- PUBLIC PRETRAINING (stage 1, optional ablation): start from COCO-pretrained YOLO. Pretrain on a mapped subset: NEU-DET scratches and pitted_surface images only; GC10-DET oil_spot, water_spot and rolled_pit images only, dropping any image that also has unmapped classes; painted sheet-metal scratch and dent; dank1ng after a manual quality check. Then fine-tune on own data. Report COCO-only vs public-pretrain-then-own on the same held-out plates. If public pretraining does not help, say so; that is a legitimate finding given the documented domain gap.
- OWN CAPTURES (stage 2, carries the result): use at least 3 metals x at least 2 training plates, plus held-out test plates whose defects are made with the same tools but never seen in training. Image each defect face under a lighting matrix: LED state {both pods, left only, right only, off/ambient} x ambient {dark room, ceiling light, window daylight, desk lamp from one side}, at 2-3 handheld poses (tilt within about 10 deg, 180-220 mm). Lock AeEnable/AwbEnable with fixed ExposureTime, AnalogueGain and ColourGains for each LED state, and keep highlights on stainless and aluminium below saturation. Store both the raw frame and the LED-on minus LED-off difference frame. Train mainly on the difference frames, so that ambient light largely cancels out (assumes linear frames, same exposure, no clipping).
- SYNTHETIC (stage 3, only if time allows): copy-paste own defect crops onto clean-plate images, with photometric augmentation (brightness, gamma, colour temperature, synthetic specular blobs, simulated room-light gradients). Use any Blender PBR renders only as pretraining followed by a real fine-tune. The Fraunhofer results show synthetic-only data underperforms, while synthetic pretraining plus real fine-tuning beats real-only.
- RESOLUTION: never feed the whole 4056 px frame to YOLO at 640. Detect the plate, warp it to a 0.064-0.08 mm/px grid, run 640 px tiles with overlap (2 x 2 at 0.08 mm/px), then apply NMS and merge boxes across tile seams. Make physical defects at least 0.3 mm wide.
- LICENSING FOR A PUBLIC GITHUB REPO: commit no third-party images or labels. Add scripts that download from the official sources (NEU faculty page, GC10 GitHub/Baidu, Fairdata DOI), and a DATA_LICENSES.md that records each source's actual terms. Treat Roboflow CC tags on NEU/GC10 copies as unreliable. Use KSDD, KSDD2 and MVTec AD/AD 2 for evaluation only (NC-SA) and keep them out of any product model. Release your own images under CC BY 4.0, or CC BY-SA 4.0 if you redistribute anything mixed with the painted sheet-metal set. Email the Fraunhofer ITWM authors for permission to use the aluminium-plates set, which is the closest domain match. (Ultralytics' AGPL-3.0 obligations were noted in the team's 5 Nov notes; not re-checked here.)
- HONEST DETECTOR REPORTING: (a) PRIMARY: held-out physical plates, split by plate (GroupShuffleSplit with plate ID), never by image or frame. Give per-defect precision, recall and F1 at one fixed confidence threshold chosen on validation, with Wilson 95% CIs, plus false positives per clean plate. Show a per-lighting-condition table and state the worst-case condition. Count defects, not images: 12 lighting frames of one dent are 1 defect. Target at least 20 test defects per class, ideally 30 (27/30 gives 74-97%). (b) SECONDARY: tile-level mAP50 and mAP50:95 on the same plates. (c) COMPARABILITY: NEU-DET on a published seeded 8:1:1 split, labelled 'different domain', quoted next to the YOLOv5n 76.0 / YOLOv8n 73.6 / YOLO11n 78.3 baselines. (d) DOMAIN-GAP DISCLOSURE: the public-data-only model evaluated on your own test plates.
- Label quickly by drawing each face's defects once in plate-mm coordinates and projecting the boxes into every frame through the plate homography, as the 5 Nov notes propose. The same ground-truth CSV then also gives the mm sizes used for severity scoring.

## Risks

- Licence ambiguity: NEU-DET and GC10-DET have no licence, which by default means all rights reserved (legal reading UNVERIFIED). Training on them for a public non-commercial student project is the norm in papers, but redistributing them or using them in a later product is not covered. Mitigate by keeping them out of the repo, citing them, and keeping the product model trainable on own data only.
- Severstal's Kaggle terms could not be read (UNVERIFIED), and the X-SDD download is behind an IEEE DataPort subscription. Do not plan around either.
- Domain gap: public steel sets are grayscale strip-mill or line-scan images with mill-scale texture, while the team's images are RGB or difference frames of bare, partly specular plates. Public pretraining may give little gain or even hurt, and no controlled transfer numbers exist to predict it. The own-data ablation is the only evidence that will count.
- Lighting claims: MVTec AD 2 shows lighting shifts still defeat state-of-the-art methods (below 60% AU-PRO). 'Works irrespective of lighting' must be stated as 'validated across N tested ambient conditions with the enclosure LEDs dominant'. Direct sunlight, or saturation on polished stainless or aluminium, can still break the LED-on minus LED-off difference.
- Class confusions likely at 0.064 mm/px: dent vs pit (size continuum), stain vs shadow or reflection (colour and reflectance under changing ambient light), and corrosion colour shifts if white balance is not locked. Oil stain is weak even in-domain (47.7 AP50 on GC10).
- Small test sets give wide intervals (9/10 detected means 60-98%). Splitting by image instead of by plate leaks near-duplicate frames and inflates P/R.
- Baseline numbers come partly from a preprint (arXiv 2606.07659) and Hugging Face model cards that are not peer-reviewed. NEU-DET has no official split, so values move several points between papers. Present them as context ranges, not as targets.
- Schedule: corrosion needs 24-72 h and FeCl3 pitting needs hours, so start both today. The 12-condition lighting matrix multiplies capture time; budget about one capture day. FeCl3 stains and corrodes, so wear gloves and eye protection and keep it away from the Pi and LEDs.
- Roboflow image counts, label quality and source provenance are UNVERIFIED (pages return 403 to automated fetches). Inspect each set manually before using it.

File: docs/research/2026-11-14_steel_severity_standards.md
# Domain grounding and severity rules for steel and metal surface inspection before coating (plates, sheets, fabricated parts), with Indian standards and industry context, for a citeable demo rules engine

(Research, 14 Nov 2026. Every finding carries its source; UNVERIFIED and (calc) are marked.)

## Summary

BOTTOM LINE: The plate standards (EN 10163-2:2004 and its identical ISO twin, ISO 7788:2021) make three calls in the same order a rules engine would. (1) Every crack, shell and seam is a defect, whatever its size. (2) Other discontinuities count as acceptable "imperfections" or repairable "defects" depending on DEPTH relative to nominal thickness, plus the share of the inspected surface they affect (2 / 5 / 15 %). (3) The defect is then repaired by grinding within a stated allowance or by welding, depending on subclass. For a 3 mm plate (3 <= t < 8 mm) the published limits are 0.2 mm (imperfection), 0.4 mm (left unrepaired only if the affected area is <= 5 %) and a 0.3 mm grinding allowance. The free public versions of these tables are the iTeh previews and IACS Rec. 47, so the numbers can be cited.
KEY GAP: a single 2D camera at about 0.065 mm/px measures length, width, area, count, cluster spacing and distance to an edge. It does not measure depth. So the engine should (a) grade by size, area fraction and location, which can be measured; (b) send any depth-governed decision to HOLD for an operator check with a gauge or the team's dye-penetrant kit (ISO 7788 itself names dye penetrant as the way to show a defect has been removed); (c) never auto-accept a crack.
Rust and surface preparation: ISO 8501-1 rust grades A-D are defined by mill-scale state and visible pitting, not by percentages. India adopts them through IS 9954:1981 (Amendment 1 of 2010 points to ISO 8501-1:2007). The camera can give an "estimated rust grade (visual analogue)", plus a rust-area % on bands borrowed from ISO 4628-3 (0.05 / 0.5 / 1 / 8 / 40-50 %). ISO 8501-3 P1-P3 covers spatter, pits, edges and laminations, but the camera can mostly only flag "P3 not met" (feature present). Adhesion and edge radius need a person.
Indian clauses: IS 2062 cl. 7 allows grinding down to 4 % below the minimum specified thickness, 4-7 % by agreement, and weld repair only if the thickness after removing the defect is not reduced by more than 20 %. IS 2062:2011 was withdrawn after 29 Jun 2026 and replaced by IS 2062 (Part 1):2025. The BIS change list does not name cl. 7, so the wording is probably unchanged (UNVERIFIED). IS 1079 and IS 513 only say "free from harmful defects", with acceptance agreed between buyer and supplier. That is a good argument for a severity scheme the team defines itself.
Lighting: the human visual-testing norm (ISO 17637) asks for at least 350 lx at the surface, 500 lx recommended. The device should make its own LED light dominate and report the ambient range it was tested in, rather than claim "any lighting".
Material mismatch: the owned coupons are aluminium, and aluminium does not form red rust or mill scale. Buy a few mild-steel (IS 2062 E250) 3 mm coupons for the rust and pitting classes. UNVERIFIED that the team has any yet.
Indian context: crude steel output was 170.15 Mt in FY2025-26 (Ministry of Steel, Jul 2026), and India is the 2nd largest producer. Secondary producers including MSMEs hold 47 % of crude-steel capacity (2024-25). Peenya (Bengaluru) became a Special Investment Region in Jun 2025, with about 13,000 MSMEs reported, though counts vary between sources. Published human-inspection error rates for complex tasks are 20-30 % (Sandia / Drury). No India-specific inspection-error statistic was found, so word that carefully.
DEMO table: recommendations 1-7. All thresholds there are ILLUSTRATIVE unless marked as a standard value.

## Findings

- EN 10163-2:2004 definitions: 'imperfections' are surface discontinuities other than cracks, shell and seams whose depth and/or area are at or below a specified limit. 'Defects' exceed that limit, and all cracks, shell and seams are defects regardless of depth or area. Scope: hot-rolled plates and wide flats, 3 mm <= t <= 400 mm. (https://cdn.standards.iteh.ai/samples/19739/f5d288708c5a448c92c214085433b89d/SIST-EN-10163-2-2005.pdf)
- EN 10163-2 classes: in Class A the remaining thickness under discontinuities or ground areas may fall below the tolerance-standard minimum. In Class B it may not. Subclass 1: grind or chip then weld, permitted. Subclass 2: welding only if agreed at order. Subclass 3: no weld repair. Default if nothing is specified: Class A, subclass 1. (https://cdn.standards.iteh.ai/samples/19739/f5d288708c5a448c92c214085433b89d/SIST-EN-10163-2-2005.pdf)
- EN 10163-2 Table 1, maximum permissible depth of imperfections by nominal thickness t: 3-<8 mm 0.2 mm; 8-<25 mm 0.3; 25-<40 mm 0.4; 40-<80 mm 0.5; 80-<250 mm 0.7; 250-400 mm 1.3. Any number of these is allowed. Remaining thickness below the minimum is allowed on at most 15 % of the inspected surface. (https://cdn.standards.iteh.ai/samples/19739/f5d288708c5a448c92c214085433b89d/SIST-EN-10163-2-2005.pdf)
- EN 10163-2 Table 2, maximum depth of discontinuities that may be left unrepaired when their summed affected area is <= 5 % of the inspected surface: 3-<8 mm 0.4 mm; 8-<25 mm 0.5; 25-<40 mm 0.6; 40-<80 mm 0.8; 80-<150 mm 0.9; 150-<250 mm 1.2; 250-400 mm 1.5. Area with remaining thickness below the minimum is limited to 2 %. Deeper than Table 2, or more than 5 % of the area, must be repaired. Cracks, shell and seams must always be repaired. (https://cdn.standards.iteh.ai/samples/19739/f5d288708c5a448c92c214085433b89d/SIST-EN-10163-2-2005.pdf)
- EN 10163-2 Table 3 (Class A grinding, up to 15 % of the inspected area): permitted grinding depth below the minimum thickness is 0.3 mm for 3-<8 mm, 0.4 for 8-<15, 0.5 for 15-<25, 0.6 for 25-<40, 0.7 for 40-<60, 0.8 for 60-<80, 1.0 for 80-<150, 1.2 for 150-<250 and 1.4 for 250-400 mm. The free preview stops before Table 4 and the welding clause 6.3.3. (https://cdn.standards.iteh.ai/samples/19739/f5d288708c5a448c92c214085433b89d/SIST-EN-10163-2-2005.pdf)
- ISO 7788:2021 copies the same class A/B scheme, subclasses and Tables 1-3. It defines the discontinuity vocabulary: rolled-in scale and pitting, indentations and roll marks, scratches and grooves, spills and slivers, blisters, hot tears, sand patch, crack, shell and seams. Cracks, shell and seams are always defects. (https://cdn.standards.iteh.ai/samples/73845/2d335b97dbeb42f798b5604f5c4a6676/ISO-7788-2021.pdf)
- ISO 7788:2021 clause 6.1: depth is measured from the product surface, after the discontinuity has been ground out. Affected area is the discontinuity plus a 20 mm margin, or a rectangle 20 mm from its edges. Discontinuities closer than 40 mm count as one cluster. A defect must be ground out to full depth with a smooth transition, and in a dispute complete removal may be shown by magnetic particle or dye penetrant testing. (https://cdn.standards.iteh.ai/samples/73845/2d335b97dbeb42f798b5604f5c4a6676/ISO-7788-2021.pdf)
- On a 100x100 mm coupon (10,000 mm2), one isolated 2 mm pit has an ISO 7788 affected area of (2+40)x(2+40) = 1,764 mm2, which is 17.6 % of the coupon. So the standard's 5 % / 15 % area rules are dominated by the 20 mm margin on demo-sized coupons. (calc) (https://cdn.standards.iteh.ai/samples/73845/2d335b97dbeb42f798b5604f5c4a6676/ISO-7788-2021.pdf)
- SCI guidance note GN 3.05 (steelconstruction.info): material delivered from the mill still carries mill scale, and a pre-fabrication blast will usually reveal any unacceptable discontinuities. For bridge steelwork, class A3 (plates) and C3 (sections) with no weld repair are generally treated as adequate, and are required by the UK Specification for Highway Works cl. 1805.3.3. (https://steelconstruction.info/images/d/db/GN-3-05.pdf)
- IACS Rec. 47 Rev.10 (2021), shipbuilding quality standard, free PDF. Minor imperfections are pitting, rolled-in scale, indentations, roll marks, scratches and grooves. Defects are cracks, shells, sand patches, sharp-edged seams, and minor imperfections beyond Table 1. Table 1 depth limits for t < 20 mm: 0.2 mm at 15-20 % affected area, 0.4 mm at 5-15 %, 0.5 mm at 0-5 %, with the affected area drawn 20 mm around the discontinuity. Loose weld spatter must be removed. (https://iacs.s3.af-south-1.amazonaws.com/wp-content/uploads/2022/05/20095943/rec-47-rev10-sep-2021-ul.pdf)
- IACS Rec. 47 cl. 6.7: pits shallower than 1/3 of the original plate thickness may be filled with coating or pit filler. Deeper pits or grooves are welded flush. Plates should be renewed if deep pits are clustered or remaining thickness is below 6 mm (ship context). For a 3 mm plate, 1/3 t = 1.0 mm. (calc) (https://iacs.s3.af-south-1.amazonaws.com/wp-content/uploads/2022/05/20095943/rec-47-rev10-sep-2021-ul.pdf)
- IS 2062:2011 cl. 7: finished steel shall be reasonably free from surface flaws, laminations, rough or jagged edges and other harmful defects. Minor surface defects may be ground out if local thickness is not reduced more than 4 % below the minimum specified thickness, or 4-7 % by mutual agreement. Weld repair, by agreement, only if after removing the defect the thickness is nowhere reduced more than 20 %. No weld repair for E250C, E275C and E300-E650. (https://law.resource.org/pub/in/bis/S10/is.2062.2011.pdf)
- For a 3 mm IS 2062 plate the clause 7 limits work out to about 0.12 mm (4 %), 0.21 mm (7 %) and 0.6 mm (20 %). The 4 % and 7 % figures are measured from the minimum specified thickness; nominal thickness was used here as an approximation. (calc) (https://law.resource.org/pub/in/bis/S10/is.2062.2011.pdf)
- BIS circular of 10 Apr 2026: IS 2062:2011 is replaced by IS 2062 (Part 1):2025 'Structural Steel Part 1 Hot Rolled Medium and High Tensile Steel', and the old standard stands withdrawn after 29 Jun 2026. The circular's list of significant changes does not mention clause 7 (freedom from defects). UNVERIFIED that the 4 % / 7 % / 20 % wording is unchanged in the 2025 text. (https://www.services.bis.gov.in/tmp/Circular_XkUR_2026-04-16.pdf)
- IS 1079:2009 (hot-rolled carbon steel sheet and strip) cl. 12: cut lengths must be free from harmful defects that affect end use. Coils are expected to carry more surface defects, and acceptance standards for them may be agreed between buyer and supplier. When mill edges are specified, edge defects must lie within 5 mm of the coil edges. (https://law.resource.org/pub/in/bis/S10/is.1079.2009.pdf)
- IS 513:2008 (cold-reduced sheet): surfaces for unexposed parts may have pores, slight pitting, small markings, scratches and light discoloration, while exposed parts must be reasonably free of them. Only one side is inspected unless agreed. Clause 9.1 requires freedom from scale, rust, blisters, lamination, pitting, porosity, and cracked or torn edges. UNVERIFIED whether IS 513 (Part 1):2016 is the current edition. (https://law.resource.org/pub/in/bis/S10/is.513.2008.pdf)
- IS 9954:1981 (reaffirmed 2000) rust grades. A: fully covered by adherent mill scale, little rust visible. B: rusting has begun and mill scale has begun to flake. C: mill scale rusted away or easily scraped, little pitting visible. D: mill scale rusted away, considerable pitting visible. Preparation grades are St 2 / St 3 for scraping and wire-brushing, and Sa 1 / Sa 2 / Sa 2½ / Sa 3 for blasting. Designations combine the two, e.g. 'B Sa 2½'. Amendment 1 (Aug 2010) refers to ISO 8501-1:2007. (https://law.resource.org/pub/in/bis/S03/is.9954.1981.pdf)
- IS 9954 procedure: compare the steel with the pictorial prints, holding the book with light coming towards the viewer. This is a visual, lighting-dependent comparison, not a measurement. (https://law.resource.org/pub/in/bis/S03/is.9954.1981.pdf)
- ISO 8501-1 summary from SCI: Sa 1 light, Sa 2 thorough, Sa 2½ very thorough, Sa 3 'visually clean steel'. Bridge specifications often require Sa 2½ or Sa 3. Sharp cut edges may need grinding to about a 2 mm radius. (https://steelconstruction.info/Surface_preparation)
- ISO 8501-1:2007 is still the published edition. A revision (ISO/DIS 8501-1, ISO project 85360) was in enquiry with voting closing around Mar 2026. UNVERIFIED whether a new edition has been published since. (https://genorma.com/en/standards/pren-iso-8501-1-rev)
- ISO 8501-3:2006 sets preparation grades P1 (light), P2 (thorough) and P3 (very thorough) for welds, edges and other areas with imperfections, which may show before or after blast cleaning. Its introduction notes that such imperfections are usual starting points for corrosion. A 2025 edition exists; check which edition is cited. (https://cdn.standards.iteh.ai/samples/22525/dad96ebf938048ac8779d7f28d762d21/SIST-EN-ISO-8501-3-2007.pdf)
- ISO 8501-3 Table 1 per a secondary summary. Weld spatter: P1 remove loose, P2 remove loose and lightly adhering, P3 none. Pits and craters: P1/P2 open enough for paint to penetrate, P3 none. Laminations, shells and slivers: P1 remove lifted material, P2/P3 none visible. Cut edges: P3 radius >= 2 mm. Indentations and roll marks: P2 smoothed, P3 none. Secondary source; the Table 1 text is not in the free preview. (https://graco.com/gb/en/products/surface-preparation/how-to/detect-defects-in-steel-surfaces.html)
- Indian railway practice: a 2026 tender's special conditions require grit blasting to Sa 2½ ('near white metallic') per IS 9954-1981 / IRS-B-1-2001, and at least one coating layer applied within 4 hours of blasting (metallising context). (https://mail.bbjconst.com/tendermar26/Addl_Spl_Condition.pdf)
- IS 1477 (Part 1):1971 (painting ferrous metals, pretreatment) says even minute traces of oil and grease must be removed before any paint is applied, using solvent or alkaline degreasers. The 2000 revision is the current reference per the IS 9954 amendment, but the 1971 text was the one read. (https://law.resource.org/pub/in/bis/S03/is.1477.1.1971.pdf)
- ISO 8502-4 (condensation) sets a default of the steel surface at least 3 °C above dew point before painting, unless agreed otherwise. ISO 8502-3 grades dust by tape test with quantity ratings and size classes, but the acceptance limit comes from the project specification. UNVERIFIED that 'rating <= 2' is a common default. (https://cdn.standards.iteh.ai/samples/15718/cd49173442e64b538396bf8f7cf74919/ISO-8502-4-1993.pdf)
- ISO 4628-3:2016 (rusting of painted surfaces) degrees and approximate rusted area: Ri 0 = 0 %, Ri 1 = 0.05 %, Ri 2 = 0.5 %, Ri 3 = 1 %, Ri 4 = 8 %, Ri 5 = 40-50 %. This scale is for coated steel, so using it as an area-severity proxy on bare steel is a borrowing. ISO 4628-3:2024 adds a percentage-band method. (https://cdn.standards.iteh.ai/samples/66400/a99d9afe610643adaa5aca79729a4177/ISO-4628-3-2016.pdf)
- ASTM A6/A6M Section 9 lets the mill do limited conditioning, with further conditioning at the fabricator's discretion (AISC summary). Through unofficial copies: shallow imperfections may be ground to sound metal within the minimum thickness, removal below the minimum is cause for rejection, and weld repair needs purchaser approval. The specific '7 % / 1/8 in' grinding limit is UNVERIFIED. The current edition is A6/A6M-26. (https://store.astm.org/a0006_a0006m-26.html)
- Example of a public sheet-metal cosmetic standard (ZMicro 24-01512-W Rev D). Surface classes A/B/C/D are viewed at 18/24/30 in for 10/8/6 s, at 45±15° under cool-white light. A scratch that catches a fingernail is not allowed on A-C. Scratches not catching a fingernail are allowed only on B/C, e.g. 0.005 in (0.127 mm) wide on B and 0.010 in (0.254 mm) on C. Dents are limited to 0.05 in (1.27 mm) depth and 0.15-0.25 in (3.8-6.35 mm) diameter on B/C. Fracture, split, crack, corrosion, rust and burrs are not allowed on any class. Metric conversions (calc). (https://zmicro.com/wp-content/uploads/2026/04/24-01512-W_Rev_D_Inspection_Standard_Sheet_Metal_Machined_and_Carbon_Fiber_Parts.pdf)
- ISO 17637:2016 (visual testing of fusion welds): illuminance at the surface at least 350 lx of white light, 500 lx recommended. For direct inspection the eye must be within 600 mm of the surface at an angle of at least 30°. (https://cdn.standards.iteh.ai/samples/67259/66d3da29ffc047608796f203b3240cb3/ISO-17637-2016.pdf)
- At 0.065 mm/px with a 4056x3040 sensor, the field of view is about 264 x 198 mm, so a 100 x 100 mm coupon fits in one frame. A 0.127 mm scratch is about 2 px wide, 0.2 mm about 3 px, 0.5 mm about 8 px. 1 mm2 is about 237 px. Cosmetic-grade scratch widths sit at the detection limit. (calc) (https://zmicro.com/wp-content/uploads/2026/04/24-01512-W_Rev_D_Inspection_Standard_Sheet_Metal_Machined_and_Carbon_Fiber_Parts.pdf)
- Public steel-surface datasets match the standards' vocabulary. NEU-DET: 6 hot-rolled strip classes (rolled-in scale, patches, crazing, pitted surface, inclusion, scratches), 1,800 grayscale images of 200x200 px. GC10-DET (Sensors 2020): 10 classes including water spot and oil spot, which can seed a contamination class. Reported image counts for GC10-DET vary (2,294 to 3,570). (https://pmc.ncbi.nlm.nih.gov/articles/PMC7146379/)
- India crude steel production: 152.18 Mt (2024-25) and 170.15 Mt (2025-26), with 220.4 Mt capacity in 2025-26. India is the second largest crude steel producer. An earlier Apr 2026 provisional figure was 168.4 Mt. (https://steel.gov.in/sites/default/files/2026-08/Overview%20of%20Steel%20Sector%2C%20July%2C%202026.pdf)
- Lok Sabha unstarred Q.1426 (29 Jul 2025): secondary steel plants including MSMEs held 94.42 Mt, or 47 %, of India's 200.3 Mt crude-steel capacity in 2024-25 (source: JPC). The government also cites Steel Quality Control Orders that ban sub-standard or defective steel products. (https://steel.gov.in/sites/default/files/2025-08/lu%201426.pdf)
- Peenya Industrial Area, Bengaluru, was notified as Karnataka's 18th Special Investment Region on 9 Jun 2025: about 1,461 acres, nearly 13,000 MSMEs, more than 500,000 workers, covering manufacturing and precision engineering. Other sources give 3,500-13,000 units, so this count is not authoritative. (https://www.india-briefing.com/news/karnataka-notifies-peenya-as-special-investment-region-38147.html/)
- See, Drury et al. (Sandia, SAND2017-6457C): most real inspection tasks show 20-30 % error rates (citing Drury & Fox 1975), and lighting is listed among the task factors that affect performance. No India-specific statistic on manual visual-inspection error was found. (https://www.osti.gov/servlets/purl/1476816)

## Recommendations

- DEMO TABLE, row 1, CRACK (incl. linear indications). Measure: length L in mm from the mask. Minor: none. Major: none. Critical: ANY L. Disposition: REJECT, then quarantine and QA. Action text: 'Crack-like indication. Stop, tag the part, do not grind or paint over it. Confirm with red-dye penetrant and refer to QA.' Basis: EN 10163-2 §6.2.1.2.3 and ISO 7788 §3.10 / §6.3.1 (cracks are always defects; dye penetrant confirms removal); ZMicro App. A (cracks not allowed). Never auto-accept a crack, even at low confidence.
- DEMO TABLE, row 2, SCRATCH. Measure: width W and length L in mm. ILLUSTRATIVE thresholds. Minor: W < 0.2 mm and L < 25 mm, so ACCEPT and log. Major: W 0.2-0.5 mm, or L >= 25 mm, or 3 or more scratches within a 40 mm cluster, so REWORK: blend smooth and re-inspect. Critical: W > 0.5 mm, or the scratch reaches an edge or hole, or bare metal shows through a coating, so HOLD for QA with a depth check. Action text: 'Check depth with fingernail or gauge. On 3-8 mm plate, up to 0.2 mm may be left; 0.2-0.4 mm only if the affected area is <= 5 %; deeper must be repaired.' Basis: EN 10163-2 / ISO 7788 Tables 1-2 and §3.5; ZMicro widths as a cosmetic reference.
- DEMO TABLE, row 3, DENT / INDENTATION. Measure: equivalent diameter D in mm. ILLUSTRATIVE thresholds. Minor: D < 4 mm, ACCEPT. Major: 4 <= D < 6.5 mm, HOLD for depth check with straightedge and feeler gauge; accept if depth <= 0.4 mm on 3 mm plate (Table 2 analogue), otherwise rework or straighten. Critical: D >= 6.5 mm, or within 5 mm of an edge, hole or bend, REJECT and send to QA (fit and function). Basis: ZMicro (3.8 / 6.35 mm diameter, 1.27 mm depth); ISO 7788 §3.4.
- DEMO TABLE, row 4, PITTING. Measure: per-pit diameter d, count n, defect-area fraction f, and clustering (edges < 40 mm apart). ILLUSTRATIVE thresholds. Minor: isolated pits, d < 0.5 mm, n <= 5, f < 0.5 %, ACCEPT. Major: a cluster, or f 0.5-5 %, or d 0.5-2 mm, REWORK by blasting or grinding to sound metal, then check pits are open for paint (ISO 8501-3 P2) or fill them. Critical: f > 5 %, or d > 2 mm, or pits together with rust (rust grade D), HOLD or REJECT and measure pit depth and remaining thickness. Basis: EN 10163-2 §6.2.1.1.2 (5 % rule); ISO 7788 §6.1.2 (40 mm cluster); IACS Rec. 47 §6.7 (shallow < 1/3 t).
- DEMO TABLE, row 5, RUST / CORROSION. Measure: rust-coloured area fraction R (% of inspected surface) plus whether pits are present, giving an 'estimated ISO 8501-1 / IS 9954 grade A-D (visual analogue)'. ILLUSTRATIVE thresholds. Minor: R <= 1 % (spot rust), CLEAN locally with power tool to St 3 and re-inspect. Major: 1 % < R <= 8 %, or estimated grade B/C, full surface prep to Sa 2½ before painting. Critical: R > 8 %, or estimated grade D (rust with visible pitting), HOLD for a thickness and pit-depth check, possible reject. Basis: IS 9954 / ISO 8501-1 definitions; ISO 4628-3 Ri 3 (1 %) and Ri 4 (8 %) borrowed as band edges; Indian railway Sa 2½ practice. Use steel coupons, because aluminium does not show red rust.
- DEMO TABLE, row 6, CONTAMINATION (oil/grease, water, dust). Measure: area fraction and type. Oil or grease, any amount: MAJOR, so CLEAN by solvent or alkaline degreasing before any blasting or painting, then re-inspect (IS 1477-1 §6.1). Water: MAJOR, so HOLD painting; dry the part and confirm the surface is at least 3 °C above dew point (ISO 8502-4). Light dust: MINOR, blow or vacuum, and tape-test per ISO 8502-3 if painting is next. Contamination alone never leads to REJECT; the disposition is always CLEAN and RE-INSPECT. Training seed: GC10-DET oil-spot and water-spot classes.
- DEMO TABLE, row 7, MODIFIERS. Severity goes up one level if the finding is within 5 mm of an edge, hole, weld or bend (ILLUSTRATIVE; the IS 1079 5 mm edge band is only an analogy), or if the count or cluster rule triggers. It may go down one level on surfaces marked hidden or non-cosmetic (ZMicro class C/D analogue), but never for cracks. Confidence is a separate gate: below threshold, status becomes 'UNCERTAIN, operator to confirm', whatever the severity. Every log row stores class, mm measurements, px/mm calibration, location, severity, rule ID, standard reference string, confidence, the action shown, and the operator override.
- Use the standards' own three tiers as the UI vocabulary: 'Imperfection, acceptable (log)' / 'Defect, repair (clean, blend or grind, then re-inspect)' / 'Critical defect, reject or hold for QA'. Map them to Minor / Major / Critical in the report. This matches EN 10163 / ISO 7788 terms and the organisers' rule that severity is team-defined.
- Handle depth explicitly. The camera reports L, W, area, count, cluster and edge distance only. Any rule that depends on depth (scratch, dent, pit) emits 'depth not measured, operator check' and goes to HOLD rather than ACCEPT when above the Minor size band. Put the published depth numbers (0.2 / 0.4 mm for 3-8 mm plate; IS 2062 4 % / 7 % / 20 %) into the advisor's action text as targets for the operator's gauge or penetrant check.
- Llama advisor: pass the structured JSON (class, mm sizes, location, severity, rule ID, reference string) and have it fill fixed action templates. Do not let it invent standard numbers. Put a whitelist of reference strings, such as 'EN 10163-2 Tbl 1 (3-8 mm: 0.2 mm)' and 'IS 2062 cl.7.2 (4 %)', in the system prompt, and check the output against that list.
- Pick 5 classes for Phase 1: crack, scratch, dent, pitting, rust. Add 'contamination (oil/water)' only if time allows. Map them to dataset classes: NEU-DET scratches, pitted surface and crazing (crack-like); GC10-DET oil and water spots. Add the team's own steel and aluminium coupon images, captured with the device's LEDs.
- Lighting claim: say the device supplies its own controlled illumination at the surface, targeting the >= 500 lx visual-testing level of ISO 17637. Report the ambient range actually tested (dark room, office, window or sunlight) along with precision, recall and F1 for each condition. Do not claim 'works in any lighting'. For rust colour, include a grey or white reference patch in the frame so the colour can be normalised (own suggestion, UNVERIFIED for this hardware).
- Wording to USE: 'rule-based severity informed by EN 10163-2 / ISO 7788, ISO 8501-1 / IS 9954, ISO 8501-3 and IS 2062 cl. 7'; 'thresholds illustrative for demo, to be agreed with the customer per IS 1079 / IS 2062 mutual-agreement clauses'; 'estimated rust grade (visual analogue)'; 'pre-coating surface inspection, decision support'; 'operator confirms depth and cracks with gauge or dye penetrant'.
- Wording to AVOID: 'compliant with', 'certified to' or 'BIS/ISO approved'; 'measures defect depth'; 'detects all cracks'; 'replaces NDT or inspectors'; 'zero defects'; 'works in any lighting' (without stating the tested range); 'ISO grade Sa 2½ achieved' (the camera cannot certify cleanliness); treating confidence as severity; precise Peenya unit counts without a qualifier; citing IS 2062:2011 as current (it was withdrawn after 29 Jun 2026; cite IS 2062 (Part 1):2025).
- Cite standards in the report by clause and table number with short paraphrase only. The numbers above come from free official previews (iTeh) and free primary PDFs (IACS Rec. 47, BIS texts on law.resource.org). Do not reproduce full tables beyond the few values used.

## Risks

- Depth mismatch: the standards grade by depth, and a single 2D camera measures only in-plane size. Severity can be wrong unless depth-governed findings default to HOLD for an operator check.
- Material mismatch: the owned coupons are aluminium. EN 10163, IS 2062 and ISO 8501 apply to steel, and aluminium forms no red rust or mill scale, so a rust demo on aluminium is not credible. UNVERIFIED whether the team has mild-steel coupons.
- Small-coupon distortion: the ISO 7788 / IACS affected-area method (20 mm margin, 40 mm clusters) makes a single small pit about 18 % of a 100 mm coupon (calc). Either state that raw defect-area fraction is used on coupons, or the area percentages will look absurd.
- Resolution limit: at 0.065 mm/px, a 0.127-0.2 mm scratch is only 2-3 px wide (calc). Fine scratches may be missed or flicker between frames, and specular glints on bright metal can create false scratches. Report the minimum detectable width that was actually measured.
- Lighting dependence: colour-based rust estimates and the visual grades themselves (IS 9954 compares against prints under defined light) depend on illumination and white balance. An unqualified 'irrespective of lighting' claim can be disproved at the demo.
- Standards currency: IS 2062:2011 is withdrawn (Part 1:2025 replaces it, and clause 7 wording is UNVERIFIED). ISO 8501-1 is under revision. ISO 8501-3 has a 2025 edition. ASTM A6 numeric conditioning limits are UNVERIFIED (paywalled). Citing outdated editions weakens credibility.
- Secondary-source dependence: the ISO 8501-3 per-grade details come from a vendor summary (Graco), not the standard's Table 1, and ZMicro is one company's cosmetic spec, not an industry standard. Label both clearly.
- Penetrant and UV: the kit is red visible-dye penetrant, but the enclosure uses 395 nm UV LEDs. Unless the kit is dual-mode (fluorescent), UV will not enhance indications. UNVERIFIED which type the team owns.
- Over-claiming compliance or replacing NDT could be judged unsafe. Crack handling must be conservative: any crack is Critical, and a low-confidence crack is held, not dismissed.
- Indian-context data is thin or conflicting: Peenya counts range 3,500-13,000; the MSME figure (47 %) is a capacity share, not a production share; there is no India-specific inspection-error statistic. Use qualified wording.
